Repository: rheopy/rheolite

# Rheolite Demo

static HTML site at https://rheopy.github.io/rheolite/lab/index.html

## Local development

Install [uv](https://docs.astral.sh/uv/) and Python 3.12. From the repository root,
sync the locked JupyterLite and JupyterLab environment, then open the notebooks:

```powershell
uv sync --locked
uv run jupyter lab content
```

Notebook-specific analysis packages are installed by the notebooks when needed;
they are not part of the base `uv sync` environment.

To build and preview the static JupyterLite site locally:

```powershell
uv run jupyter lite build --contents content --output-dir dist
uv run python -m http.server 8000 --directory dist
```

Open <http://localhost:8000/lab/index.html> in a browser and press `Ctrl+C` to stop
the preview server. The GitHub Pages workflow uses the committed `uv.lock` and
builds the notebooks in `content/` on pushes to `main`.

# Rheology playground


In this playground we collect a set of notebook and test data to share analysys workflow through pyodyde executable notebook. The user can run the notebook directly on jupyterlite!

The example notebooks can be used as training material directly in the jupyterlite environment. Each user will access the static HTML site and perform the analysis in the browser.

The user can also modify the notebooks in the familiar jupyterlab environment, upload and analyze custom data. In case some of the output of the analysis is of interest can be easyly saved in the jupyterlite filesystem and downloaded locally.

The experience is the same across OS, no requirement to install anything, it should work on mobile devices too.


```mermaid
mindmap
  root((rheopy))
    (Rheolite)
      Jupyterlite instance to test and integrate data models and visualization tools
    (rheomodel)
      Collection of rheology models and source reference 
    (Rheofit)
      Tools to perform non linear regression to fit and visualize model and data
    (Rheodata)
      Collection of rheology data in a tidy data structure form to enable training experiences
    (rheoflow)
      Non Newtonian fluids calculations
```

File: content/flow_curves_fit/carreau_yasuda/PP_0515_190C.csv
w,G_p,G_pp
500,96294,57836
312.37,80898,51523
195.15,65985,46284
121.92,52578,41041
76.165,40924,35704
47.583,31079,30410
29.727,22998,25334
18.572,16543,20603
11.602,11546,16337
7.2484,7810.5,12631
4.5283,5128.8,9533.3
2.829,3253.2,7012.6
1.7674,2002.9,5050.9
1.1042,1193.3,3556.5
0.68981,689.73,2452.5
0.43095,385.49,1658
0.26923,209.97,1104.4
0.1682,110.21,726.66
0.10508,56.973,471.97
0.065647,28.384,302.26
0.041012,13.753,187.42
0.025622,6.5621,119.39
0.016007,2.3129,75.477
